Repository: sarthak-1111/concord

# Concord

**One command turns XRD, PDF and XAFS data of the same sample into one structural model, with every
cross-technique disagreement checked, explained or flagged.**

Each technique sees a different part of the structure: XRD the long-range order, the PDF the local and
intermediate order, EXAFS the neighbours of one element, XANES its oxidation state. Concord fits all of them with
deterministic, tested code and then checks them against each other (C1–C7). A generator–critic pair of LLM
agents argues over the result, but **numbers decide and the LLM explains**: every number comes from a tool or a
cited source, and disagreements are settled by re-running tools, never by the model.

Concord is a fork of [CrystaLenz](https://github.com/MJRaei/CrystaLenz) (MIT). What is new is listed exactly in
[`docs/PRIOR_WORK.md`](docs/PRIOR_WORK.md).

## Quick start

```bash
make setup                     # uv sync + git hooks (Python 3.12, uv)
cp .env.example .env           # LLM_BASE_URL, LLM_API_KEY (only needed for the agents)
make data                      # build dataset v1 (60 samples) from open structures, then validate it

uv run concord analyze dataset/samples/s0031 --fast   # tools + checks, no LLM, about 30 s
uv run concord analyze dataset/samples/s0031          # + visual inspection + critic loop (gpt-oss)
```

A sample folder holds any of `xrd.xy`, `pdf.gr`, `xafs_mu.dat` / `xafs_chi.k`, and either a `sample.json` or
`--composition Pt3Co`. Techniques are detected from the files present, instrument values from the file headers;
anything assumed is printed. Output: `results/runs/<sample>/report.md`, fit plots, `analysis.json`.

Web UI (sample picker, cross-check panel, fit plots, virtual XAFS, critic log, literature priors, export):

```bash
make api    # http://127.0.0.1:8000
make ui     # http://127.0.0.1:3000/console#s0031
```

Your own data in the UI: open **Analyse your own data** in the sidebar, give the composition and any of the XRD, PDF
and XAFS files (plus the edge for XAFS), and press *Upload and analyse*; the tools run at once and the critic is one
click away. Values missing from the file headers are assumed and listed. For the XANES valence, put μ(E) of at least
two standards of known valence as `<El>_v<valence>.dat` in a `references/` folder beside the sample folders.

Other commands: `uv run concord priors Pt3Co` (literature values with DOIs), `make eval`, `make test`,
`uv run concord health` (LLM endpoint).

## Results

<!-- results:start -->
`make eval` on dataset v1 (test, faults: 10 clean samples, 9 with planted faults), thresholds from `eval/config.yaml`. Overall: **pass**.

| metric | value | threshold | |
|---|---|---|---|
| Phase identification accuracy | 1 | ≥ 0.9 | pass |
| EXAFS bond length, mean abs. error (Å) | 0.00326 | ≤ 0.02 | pass |
| PDF bond length, mean abs. error (Å) | 0.000359 | ≤ 0.02 | pass |
| EXAFS coordination number, mean abs. error | 0.401 | ≤ 1.0 | pass |
| Oxidation state within 0.5 | 1 | ≥ 0.8 | pass |
| Size from XRD, mean rel. error | 0.0989 | ≤ 0.3 | pass |
| Size from PDF, mean rel. error | 0.0385 | ≤ 0.2 | pass |
| Planted faults detected (a check fails) | 0.667 | ≥ 0.6 | pass |
| False alarms on clean samples | 0 | ≤ 0.2 | pass |
| C1–C6 reported for every sample | 1 | ≥ 1.0 | pass |
| Runtime per sample, mean (s) | 25.1 | ≤ 120 | pass |
| Virtual EXAFS vs spectrum, median R-factor | 0.0219 | ≤ 0.1 | pass |

Virtual EXAFS against the hidden spectrum (XAFS withheld): median R-factor 0.011  
Faults that only raise a warning: 11% of fault samples.  

Per-sample details: [`results/eval.md`](results/eval.md).
<!-- results:end -->

## What it does

```
sample folder ─► XRD   peaks, phase ranking, Scherrer/WH size (Voigt, instrument-corrected)
               ► PDF   srfit refinement of every candidate: lattice, U_iso, size
               ► EXAFS first-shell fit on FEFF paths of the PDF model (+ probe shells)
               ► XANES valence (standards), bond-valence sum of the refined structure
               ► virtual EXAFS from the PDF model (PREDICTED, NOT MEASURED)
               ► checks C1–C7 ─► visual inspection of each fit ─► generator ⇄ critic (≤ 3 rounds) ─► report
```

| Check | Compares |
|---|---|
| C1 | XRD phase ranking vs PDF refinement; lattice drift from the database value |
| C2 | EXAFS bond lengths vs the PDF-refined model |
| C3 | EXAFS coordination numbers vs the model (with surface truncation); shells the model lacks |
| C4 | XANES valence vs the bond-valence sum; mixed valence when both move away from the formal value |
| C5 | EXAFS σ² vs PDF pair widths (correlated vs uncorrelated motion, explained rather than flagged) |
| C6 | XRD vs PDF size (volume- vs number-weighted, multi-domain particles) |
| C7 | Joint score of each candidate: simulated XRD, PDF and EXAFS together |

- **Virtual XAFS.** When XAFS is missing, an ensemble of PDF-equivalent models (lattice, displacement, size and

File: docs/experimental/exafs.json
{
  "dataset": "XASLIB spectrum 152: Pt metal foil, Pt L3, transmission, room temperature, APS 13-ID-C (2001)",
  "source": "https://xaslib.xrayabsorption.org/rawfile/152/pt_metal_rt.xdi",
  "source_record": "https://xaslib.xrayabsorption.org/spectrum/152/",
  "licence": "CC0-1.0",
  "measured": {
    "edge": "Pt L3",
    "mode": "transmission, mu = ln(I0/I1)",
    "energy_eV": [
      11364.0,
      12798.43
    ],
    "points": 418,
    "chi_source": "autobk(xafs_mu.dat)",
    "s02_fixed": 0.9,
    "window": {
      "kmin": 3.0,
      "kmax": 12.0,
      "rmin": 1.0,
      "rmax": 3.7731,
      "kweight": 2.0
    }
  },
  "concord": {
    "N": 10.62,
    "N_err": 0.57,
    "R_A": 2.7631,
    "R_err": 0.0024,
    "sigma2": 0.00438,
    "sigma2_err": 0.00034,
    "dE0_eV": 7.55,
    "dE0_err": 0.46,
    "rfactor": 0.00409,
    "model_reff_A": 2.7731,
    "tool": "concord.analysis.run_exafs, fcc Pt from concord.analysis.candidates(\"Pt\")"
  },
  "reference": {
    "N": 12,
    "R_A": 2.775,
    "basis": "fcc Pt, a = 3.924 Å"
  },
  "verdict": "On a measured Pt foil Concord recovers R = 2.763 ± 0.002 Å (0.012 Å short of 2.775 Å) and N = 10.6 ± 0.6 at fixed S0² = 0.9, about 1.4 below 12, which fits the known N–S0² correlation (S0² is fixed, not fitted) (N·S0² = 9.56), with R-factor 0.0041."
}

File: docs/experimental/xrd.json
{
  "dataset": "Zenodo 17131699, file VZ2_002_021_VSCHT_D_0309_v1.csv: pristine Pt-Co/reduced graphene oxide catalyst [sample Go-0], PANalytical X'Pert PRO, Co anode, no monochromator (Ka1 1.78901 / Ka2 1.79290 Å, Ka2/Ka1 0.5), 2640 points, 6.03-110.0 deg 2θ",
  "source": "https://doi.org/10.5281/zenodo.17131699",
  "source_file": "https://zenodo.org/api/records/17131699/files/VZ2_002_021_VSCHT_D_v1.zip/content (member VZ2_002_021_VSCHT_D_0309_v1.csv, range-extracted)",
  "licence": "CC-BY-4.0",
  "citation": "Buriánek J.D., Bouzek K., Paušová Š. (2025) Dataset for 'Activity and Degradation of Pt-Co and Pt-Ni Alloy Catalysts for Application in High-temperature PEM Fuel Cells', Zenodo, doi:10.5281/zenodo.17131699",
  "measured": {
    "wavelength_A": 1.79031,
    "wavelength_note": "Ka1/Ka2 intensity-weighted mean (doublet unresolved for nanocrystalline peaks)",
    "caglioti": null,
    "composition_given": "Pt3Co"
  },
  "concord": {
    "phase": "Pt3Co",
    "score": 0.94,
    "ranking": [
      {
        "phase": "Pt3Co",
        "score": 0.94,
        "profile_corr": 0.967,
        "ref_fraction_matched": 0.5,
        "obs_area_fraction_explained": 0.9
      },
      {
        "phase": "PtNi",
        "score": 0.665,
        "profile_corr": 0.895,
        "ref_fraction_matched": 0.5,
        "obs_area_fraction_explained": 0.32
      },
      {
        "phase": "Pt",
        "score": 0.513,
        "profile_corr": 0.854,
        "ref_fraction_matched": 0.0,
        "obs_area_fraction_explained": 0.0
      },
      {
        "phase": "PtO2",
        "score": 0.192,
        "profile_corr": 0.107,
        "ref_fraction_matched": 0.211,
        "obs_area_fraction_explained": 0.32
      },
      {
        "phase": "Co3O4",
        "score": 0.116,
        "profile_corr": 0.194,
        "ref_fraction_matched": 0.0,
        "obs_area_fraction_explained": 0.0
      }
    ],
    "size_nm": {
      "scherrer_median_nm": 2.68,
      "sphere_diameter_nm": 3.43,
      "williamson_hall_nm": 2.64,
      "note": "no instrument function given: sizes are lower bounds"
    },
    "n_peaks": 5,
    "n_indexed": 4,
    "peaks_two_theta_deg": [
      29.43,
      47.61,
      55.32,
      82.67,
      101.82
    ],
    "tool": "concord.cli analyze --fast (concord.analysis.run_xrd, candidates('Pt3Co'))"
  },
  "reference": {
    "phase": "intermetallic Pt-Co alloy nanoparticles on reduced graphene oxide (record abstract); catalog match Pt3Co",
    "size_nm": null,
    "size_note": "the record states no crystallite size"
  },
  "verdict": "On a measured lab pattern Concord ranks Pt3Co first (score 0.94) ahead of PtNi (0.665) and pure Pt (0.513, 0 reflections matched), indexing 4 of 5 peaks; the unindexed broad peak at 29.4 deg is most likely the rGO (002) support band. Sphere diameter 3.4 nm (Scherrer median 2.7 nm): nanocrystalline, as expected. Caveat: the L1_2 model predicts (100)/(110) superlattice lines that the data barely show, so ordering is not confirmed, only the Pt-Co fcc alloy."
}
